Repository: Centaurioun/zygomatic-implantology-literature

# Knowledgebase for Zygomatic Implantology and Maxillofacial Surgery Literature

This repository consolidates a curated collection of 247 standalone articles and three book collections related to zygomatic implantology and maxillofacial surgery. Each publication is stored as a Markdown file with standardized YAML front matter for easy metadata extraction and programmatic access.

## Structure
- `publications/` – 247 standalone articles with standardized front matter and a usage guide.
- `books/` – Three organized book collections (`atlas`, `Peterson's Principles`, `Advances in Dental Implantology`) with chapter-level metadata, per-book `README.md`, and `metadata.yaml` files.
- `scripts/` – ETL scripts for metadata extraction, validation, and corpus management.

## Working With the Library
1. Use `rg` or your preferred toolkit against the YAML front matter to filter by title, DOI, or publication year.
2. Book chapters already include `book_*` keys so you can render per-book catalogs or cite sections programmatically.
3. Run `python scripts/update_book_metadata.py` whenever bibliographies change; it updates chapter front matter, regenerates `metadata.yaml`, and rebuilds the chapter indices.

## Next Steps
- Wire this repository to a Git remote (see instructions below) to collaborate with version control.
- Extend `scripts/` with additional ETL tasks (e.g., DOI validation or PDF synchronization) as the corpus grows.

# Publications
- Curated Markdown articles: **248**
- Each file begins with YAML front matter capturing bibliographic metadata (title, authors, journal, year, DOI, etc.).
- Use `rg` or other tooling against the front matter to build custom bibliographies.

## Quick Stats
- 1971: 1 files
- 1981: 1 files
- 1983: 1 files
- 1986: 1 files
- 1988: 1 files
- 1996: 1 files
- 1997: 1 files
- 1999: 2 files
- 2001: 2 files
- 2002: 2 files
- 2003: 3 files
- 2004: 5 files
- 2005: 3 files
- 2006: 3 files
- 2007: 4 files
- 2008: 5 files
- 2010: 5 files
- 2011: 3 files
- 2012: 4 files
- 2013: 4 files
- 2014: 10 files
- 2015: 4 files
- 2016: 9 files
- 2017: 14 files
- 2018: 6 files
- 2019: 10 files
- 2020: 22 files
- 2021: 26 files
- 2022: 23 files
- 2023: 35 files
- 2024: 16 files
- 2025: 10 files

## Usage
- Search by topic: `rg -l "zygoma" publications`
- Extract metadata: `rg -n "^title" publications/example.md`

File: publications/cionca-2017-zirconia-dental-implants-where-are-we-now-and-where-are-we-heading.md (part 1 of 2)
---
title: "Zirconia Dental Implants: Where Are We Now, and Where Are We Heading?"
authors:
  - "Norbert Cionca"
  - "Dena Hashim"
  - "Andrea Mombelli"
journal: "Periodontology 2000"
volume: "73"
issue: "1"
pages: "241-258"
doi: "10.1111/prd.12180"
url: "https://onlinelibrary.wiley.com/doi/10.1111/prd.12180"
source_file: "cionca-2017-zirconia-dental-implants-where-are-we-now-and-where-are-we-heading.md"
---
# Zirconia dental implants: where are we now, and where are we heading?

NORBERT CIONCA, DENA HASHIM & ANDREA MOMBELLI

The notion of an alternative to titanium implants has been growing for almost 40 years. As shown in other chapters of this volume of Periodontology 2000, titanium dental implants demonstrate excellent biocompatibility and offer numerous treatment possibilities to improve patients' quality of life. Nevertheless, questions regarding sensitivity to titanium have been arising in recent years. One study (61) indicated that some patients could develop clinical signs of hypersensitivity to titanium, and the inadequacy of conventional epicutaneous patch tests in detecting such allergies has been established. An optimized version of the lymphocyte transformation test, also called the memory lymphocyte immunostimulation assay (MELISA®), seems to be more reliable than patch tests for detecting sensitivity to titanium (99). The prevalence of titanium allergy was estimated at  $0.6\%$  using this method (91). An animal study (107), in which titanium implants with a titanium plasmasprayed coating were examined, showed accumulation of titanium particles in regional lymph nodes and other organs, notably the lungs and bones, after implant placement in the jaws. Moreover, a corrosion process was demonstrated when titanium was placed in contact with fluoride or metal alloys in the saliva (104). It has also been suggested that bacterial biofilms could induce oxidation on the surface of titanium implants in an acidic environment (97). Higher concentrations of corrosion products have been associated with the length of time that the implants are in place (8). However, the clinical relevance of these observations remains unclear (56). Furthermore, none of these studies revealed histological signs of inflammation in association with titanium deposits. Another drawback of titanium is its grey color. When placed in esthetic areas with a thin gingival biotype, the dark shadow of titanium may be visible through the peri-implant tissues, thus impairing the esthetic outcome (105). The high esthetic standards demanded nowadays, accompanied by fears of sensitivity to titanium, has led to the growing demand for metal-free restorations. Consequently, ceramic materials were proposed as potential surrogates.


# Implant material and design

# Evolution of the material

The first generation of ceramic implants was made of aluminum oxide (82, 106). Several systems of aluminum oxide implants were produced, such as Cerasand (Incermed, Lausanne, Switzerland) and Tubingen implant (Frialit I; Friadent, Mannheim, Germany). Single-crystal alumina implants, such as Bioceram (Kyocera, Kyoto, Japan), have also been fabricated. Aluminum oxide implants can be osseointegrated but their biomechanical properties, as reflected by fracture toughness, are unsatisfactory. Clinical studies on these implants have shown long-term survival rates of between  $65\%$  and  $92\%$  (22, 26, 50, 98, 110). However, the heterogeneity of the results prevented clear recommendations for routine use. Consequently, aluminum oxide implants were withdrawn from the market in the early 1990s.

Zirconium dioxide (zirconia) ceramics with improved properties have been introduced as an alternative material to aluminium oxide. They were first used for the fabrication of crowns and implant abutments (3, 62). Currently, tetragonal zirconia polycrystal, particularly  $3\mathrm{mol}\%$  yttrium oxide (yttria) stabilized zirconia, is the ceramic of choice for dental implants (38). The white, opaque color of zirconia, along with early reports of good biocompatibility and low affinity to bacterial plaque, make it a material of interest in biomedical sciences. In vitro experiments provided no evidence for mutagenic or carcinogenic effects (21). Zirconia also exhibits several promising physical and mechanical properties, including low thermal conductivity, high flexural strength (900-1,200 MPa), favorable fracture resistance, as well as wear and corrosion resistance. A phenomenon termed phase transformation toughening gives zirconia its excellent properties (83). It stops crack propagation resulting from the transformation of zirconia from the tetragonal phase into the monoclinic phase and the consequent  $4\%$  volume expansion and induction of compressive stresses. However, one of zirconia's negative properties is its low-temperature degradation or aging. In the presence of water or water vapor, slow transformation from the tetragonal phase into the monoclinic phase leads to slow development of roughness, thus producing progressive deterioration of the material (53). Aging thus occurs as a result of compressive stresses and microcracking, and the degree of aging is dependent on the balance between these two factors'. It may be influenced by various aspects of the production process, such as the macroscopic shape and the surface characteristics of an implant, but this has not yet been fully elucidated.

# One-piece vs. two-piece implants

Currently, the majority of zirconia implants produced are one-piece implants (43, 67, 71). However, such systems have several limitations. The surgical placement of the implant may not always meet the prosthodontic requirements, and angled abutments to correct misalignment are unavailable. Secondary corrections of the shape by grinding must be avoided as this severely affects the fracture strength of zirconia (6). Moreover, single-piece implants are immediately exposed to forces from the tongue or as a result of mastication (72). Loading forces would be applied on the implant, regardless of the temporization system (116).

Cementation is the only option for connecting prosthodontic elements to one-piece implants. While the absence of a microgap between the implant and the abutment may seem to be of benefit (33-35), the correct vertical positioning of the implant may be more of a challenge (30). In the esthetic zone, implants are often inserted deeper to avoid visibility of the crown margin. This, however, increases the risk for inadvertently leaving excess luting cement in the submucosal area (111). Excess cement can be invisible, even on radiographs (52), and induces local infection, which occasionally instigates substantial tissue damage (48, 49). According to a recent systematic review (112), technical and biological complications are significantly more frequent if restorations are cemented rather than screw-retained.


At present, only a few ceramic systems offer two-piece implants. In two clinical studies (20, 73), prefabricated zirconia abutments were cemented on implants using a dual-cure resin cement. Another method was described in two other clinical studies (7, 13), in which a modifiable glass-fiber abutment was fixed adhesively to the implant. The challenge of this design remains in the quality and the strength of the connection between the abutment and the implant. None of these studies reported loss of abutment retention. Moreover, neither Brull et al. (13) nor Payer et al. (73) reported fractures. Becker et al. (7) reported fracture of a glass-fiber abutment 23 months after loading, resulting in a technical complication rate of  $2.1\%$ . Cionca et al. (20) reported two fractured abutments in two patients at 10 days and 8 months. The technical complication rate was  $4\%$ . Additional issues with this type of connection are sealing and the removal of cement remnants. Only one study (73) mentioned the use of a rubber dam during abutment connection.

When combining the two designs of zirconia implants, the major technical complication appears to be fracture of the material. Concerning one-piece implants, two patterns of fracture were identified in an in vitro study (47). When the implants were not prepared, the fracture line was horizontal, at the limit of the embedding resin. In contrast, when the implants were modified by grinding, the fracture was vertically parallel to the long axis. Grinding significantly decreased the fracture strength (from  $804\mathrm{N}$  when prepared to  $2,084\mathrm{N}$  when not prepared). However, it must be noted that the simulated chewing forces in this experiment were higher than the values of physiologic occlusal function. Another in vitro experiment tested the fracture resistance of two-piece zirconia and titanium implant prototypes under forces representative of a period of 5 years of clinical loading (41). Thirty-two zirconia implants were used.

Sixteen were restored with zirconia crowns and 16 with lithium disilicate crowns. Zirconia abutments were cemented with dual-cure cement. Sixteen titanium implants were restored with screwed titanium abutments and porcelain-fused-to-metal crowns. When the implants were artificially loaded, the authors measured fracture strength of  $277\mathrm{N}$  in the zirconia group and  $165\mathrm{N}$  in the titanium group. However, neither aging nor the crown materials had any influence on the fracture strength of the zirconia implants in this experiment. Regarding the mode of failure after chewing simulation, the line of fracture went through the implant head in the zirconia group, whereas a bending/fracture of the abutment screw was observed in the titanium group. The same authors compared these latter results with the fracture values obtained in a previous study (42). They used the same protocol to measure the fracture strength of one-piece zirconia implants loaded with ceramic crowns made from Procera® Kloten, Switzerland  $(555\mathrm{N})$  or Empress®-1 Saint-Jorioz, France  $(410\mathrm{N})$ , and compared them with titanium implants  $(668\mathrm{N})$ . The differences in fracture values were explained by the design of the implant, which had a root-like shape with increased thickness at the implant head.

An animal study in dogs (103) found a higher fracture rate for one-piece zirconia implants than for two-piece implants. Of the seven fractured implants, six were one-piece. The failures appeared during the period between the healing phase and 6 months after loading. The implant neck seemed to be the point of weakness and the fracture rate seemed to depend on the implant design. A clinical study (27) showed a marked tendency of one-piece implants with a narrow diameter to fracture. After a follow-up period of  $36.75 \pm 5.34$  months, the overall fracture rate was  $10\%$ , and  $92\%$  of the fractured implants had reduced diameter  $(3.25 \mathrm{~mm})$ . A single implant of  $4.0 \mathrm{~mm}$  diameter fractured in a patient with strong bruxism. This mechanical failure was caused by forced rupture. None of the implants was ground, but surface modification by sandblasting may have created small defects where stress concentrations would be induced. Abutment fractures were described in a clinical study on two-piece zirconia implants (20). The line of fracture was located at the base of the abutment connection. A type of decapitation of the abutment was observed. In these cases, the remnants of the fractured abutments could be removed from the implant and a new crown could be fitted without further complications.

Based on the available evidence, quality control and proper handling of the material seems to be of utmost importance. Surface modification of any kind, including grinding and sandblasting, and even notches and minor scratches, have an impact on the strength of zirconia. Therefore, implants have to be placed with an appropriate torque in order to prevent damage. Finally, the thread design of the implant could be another factor that may play a critical role in crack initiation and propagation (6, 70).

# Biologic data

# Osseointegration

Osseointegration is a major factor in the success of modern dental implants (12, 88). Titanium remains the material of choice for obtaining and maintaining this functional ankylosis (14). After establishing the mechanical properties (115) and excellent biocompatibility (36, 57) of zirconia implants, osseointegration of zirconia implants was examined in various animal studies. Two systematic reviews (54, 109) compared osseointegration of zirconia implants with that of titanium implants. The values of bone-to-implant contact and removal torque values were the two key parameters used to assess the quality of osseointegration. Most studies (45, 90) reported no significant differences in bone-to-implant contact and removal torque value between zirconia and titanium implants. Bone-to-implant contact values ranged from  $26\%$  to  $71\%$  for zirconia implants compared with  $24 - 84\%$  for titanium implants. Removal torque values ranged from 12 to  $98~\mathrm{Ncm}$  for zirconia implants, compared with  $42 - 74\mathrm{Nm}$  for titanium implants. In minipigs, regardless of the implant material, removal torque values decreased to a minimum 4-12 weeks after implant placement, and increased again afterwards. It has been highlighted (54) that studies differed regarding the animal model used (monkeys, Beagle dogs, minipigs, rats and rabbits), the time of loading and the location of implant insertion (maxilla, tibia or femur), and therefore the generalization of these results has limitations.

Certain studies revealed enhanced bone-to-implant contact and removal torque values for implants with a modified surface, notably if the roughness was increased. Regardless of the material, the initial interaction between the cells and the implant surface is fundamental for achieving osseointegration. An in vitro study (114) evaluated the influence of surface roughness on the initial attachment of osteoblast-like cells to two different zirconia substrates. Specimens with a mean roughness average of  $1.04\mu \mathrm{m}$  demonstrated significantly higher numbers of cells attached in a shorter time period compared with specimens with a mean roughness average of  $0.24\mu \mathrm{m}$ . The expression of integrins alpha5 and beta1 was also enhanced in the group with micro-rough surfaces. The integrin alpha5beta1 receptor plays an important role in cell adhesion, and later in spreading and migration. It constitutes a bridge between osteoblasts and proteins adsorbed on the implant surface. These results are in agreement with those of other studies (87) describing the impact of the micro-topography of rough implants on the osteoblast-gene expression and on mineralization. Different chemical and physical techniques were developed to modify the surface roughness. The influence, on osteoblast activity, of two different zirconia surfaces (sandblasted with alumina particles or sandblasted and acid-etched in a mixture of hydrofluoric acid and sulfuric acid) and one standard titanium surface (sandblasted and acid-etched) were evaluated (28, 32). Both zirconia substrates showed a better effect on adhesion and proliferation of osteoblasts compared with titanium. The osteoblast differentiation, reflected by the level of alkaline phosphatase activity, was slightly faster on sandblasted and acid-etched zirconia disks than on sandblasted zirconia.


Several animal studies (11, 28, 86, 90) showed improved performance of roughened zirconia implants, with values of bone-to-implant contact and removal torque values reaching those of titanium. These experiments confirmed the significance of surface texture on bone apposition. In a study performed on Beagle dogs (60), titanium and zirconia implants were placed in fresh extraction sockets. Implants were identical in dimension and shape, but different regarding the surface topography. The roughness average for titanium was  $1.59\mu \mathrm{m}$  compared with  $0.85\mu \mathrm{m}$  for zirconia. Despite the lack of significant differences in bone-to-implant contact between zirconia  $(57\%)$  and titanium  $(56.5\%)$  implants, the failure rate was significantly higher for zirconia implants  $(44\%$  for zirconia and  $12\%$  for titanium). The surface topography appeared to play a major role in the success of zirconia implants.

In an effort to minimize the physical damage induced by surface modification, different procedures have been evaluated. Selective infiltration-etching (1) is a technique used to roughen the surface of the implant by creating nanoscale porosities. A heated glass is infiltrated between the surface grains, causing reorganization of those grains. Only the surface grains are exposed to the modification, which prevents deep structural changes. Twenty zirconia implants (10 selective infiltration-etching implants and 10 as-sintered implants) were compared with 20 titanium implants (sandblasted and acid-etched) in 40 rabbits (2). At 6 weeks, the selective infiltration-etching zirconia implants showed greater bone-to-implant contact (75%) than both the as-sintered zirconia (62%) and the titanium (68%) implants. Mature mineralized bone was observed histologically in direct contact with the surface of all studied implants. In another experiment, zirconia implants were roughened using powder injection moulding (17) and subsequently were coated with titanium zirconium oxide  $\left[\left(\mathrm{Ti},\mathrm{Zr}\right)\right.$ $\left.\left.\mathrm{O}_2\right]\right]$ . Significantly better results, in terms of bone-to-implant contact values, were obtained for coated implants. However, removal torque values were significantly correlated to the surface roughness, not the type of coating. Moreover, the greyish color was an esthetic limitation of this coating. Other studies (40, 93) have also tested coated zirconia implants with success.


Defining osseointegration by bone-to-implant contact and removal torque values could be confusing. These values do not reflect the quality of the bone, the presence of inflammation or any foreign body reactions (40). Therefore, comparing bone-to-implant contact values between different animal models and studies should be avoided. Moreover, the production of zirconia implants is more constraining than that of titanium. A histomorphometric study in 12 minipigs compared the bone-to-implant contact and the multinucleated giant cells-to-implant contact for three different types of surface of zirconia implants (sandblasted and acid-etched; sandblasted and alkali-etched; and sandblasted) (84). Surface modification by acid-etching, but not by alkali-etching, increased the bone-to-implant contact of sandblasted implants. A higher number of multinucleated giant cells was found around the acid-etched and the alkali-etched sandblasted implants. However, no local inflammatory reaction was detected. Multinucleated giant cells were also observed in another study (16), in which osseointegration was compared between zirconia and titanium implants. The cells-to-implant contact was  $3.9\%$  for titanium and  $17.5\%$  for zirconia at 4 weeks, and  $5.8\%$  and  $30.3\%$  at 8 weeks for titanium and zirconia, respectively. The authors found no evidence of a foreign body reaction in the presence of multinucleated giant cells. It was suggested that this was a local cellular phenomenon restricted to the area of contact between the implant and the bone marrow with no effect on the newly formed bone.

A particular phenomenon was described in a clinical study (20) involving 32 patients with 49 two-piece zirconia implants. Five of these implants were lost because of unexpected loosening within 3-10 months of loading. The patients experienced no pain or discomfort and there were no clinical signs of infection or inflammation. A sudden, aseptic mechanical breakdown of the osseointegration seemed to have occurred. The implants were simply unscrewed and the sites healed uneventfully. No additional implants were lost to this phenomenon for more than 5 years after. This failure pattern was thought to have a certain similarity to aseptic loosening described in hip replacement implantology (5, 100). Different mechanisms were explored to explain aseptic loosening in this field: genetic variation; high fluid pressure; particle disease; micromotion; stress shielding; and endotoxin. Another clinical study (44), involving 28 patients with 56 one-piece zirconia implants, described a different biological complication: after 1 year,  $40\%$  of the patients presented bone loss of  $>2\mathrm{mm}$ , and  $28\%$  of the patients presented bone loss of  $>3\mathrm{mm}$ . No peri-implantitis was diagnosed around these implants. In this study, the design of the implant could have been the reason for the bone loss.

# Soft-tissue integration

The soft-tissue-to-implant interface is a complex structure that plays a major role in the maintenance of health in the peri-implant region. The quality of this mucosal barrier seems also to depend on implant surface characteristics (79). An in vitro study (113) related the behavior of human gingival fibroblasts to the characteristics of the surfaces on which they were grown. After 48 and  $72\mathrm{h}$  of incubation, the proliferation of human gingival fibroblasts was significantly faster on smooth zirconia disks than on rough zirconia and on both smooth and rough titanium, with the fibroblasts spreading more evenly on smooth zirconia. Irrespective of the material, smooth surfaces also showed better cell alignment. The expression of integrin alpha2 at  $3\mathrm{h}$ , and of integrin alpha5 and type I collagen at  $48\mathrm{h}$ , was up-regulated on zirconia compared with titanium. Hence, it was concluded that the wettability of zirconia could promote the adsorption of protein and the attachment and spreading of fibroblasts (66).

Comparison of the mucosal seal around zirconia and titanium implants with machined necks in five adult pigs found that collagen fibers in the connective tissue had a similar orientation (parallel and parallel oblique) on both implant surfaces (102). Soft-tissue healing around abutments made of titanium or zirconia (108) was studied in another experiment in dogs. It was observed that the dimensions of the periimplant mucosa were similar around titanium and zirconia abutments, and that they remained stable over a period of 5 months. The length of the epithelium was 1.83 and  $1.75\mathrm{mm}$  for titanium and zirconia specimens, respectively. A smaller proportion of leukocytes was detected in the barrier epithelium around zirconia abutments compared with the barrier epithelium around titanium abutments. It was suggested that zirconia could enhance epithelial attachment during the healing phase. These findings are in agreement with the results of a previous study (45) in which the soft-tissue conditions were analyzed around one-piece custom-made zirconia and titanium implants in monkeys. The biological width was  $5\mathrm{mm}$  around the titanium implants and  $4.5\mathrm{mm}$  around the zirconia implants. The length of the epithelium was similar in both groups  $(2.9\mathrm{mm})$ . A difference was noted in the dimension of the connective tissue  $(2.4\mathrm{mm}$  around zirconia implants and  $1.5\mathrm{mm}$  around titanium implants). The performance of a recently available one-piece zirconia implant  $(ZLA^{\text{®}})$  was tested and compared with the performance of a one-piece titanium implant  $(SLActive^{\text{®}})$  in six minipigs (51). A significantly higher content of collagen and a shorter length of the sulcular epithelium were observed around zirconia implants  $(0.76\mathrm{mm}$ , compared with  $1.4\mathrm{mm}$  at titanium implants). The biological width was  $2.3\mathrm{mm}$  for titanium implants and  $2.85\mathrm{mm}$  for zirconia implants. It was hypothesized that the longer junctional epithelium and the higher density of collagen fibers could improve the soft-tissue seal and reduce the inflammatory infiltration around zirconia implants. Therefore, zirconia implants could result in a somewhat more mature soft-tissue integration. Figure 1 shows the soft-tissue healing 3 months after placement of a two-piece zirconia implant (20).


# Microbiology

Inflammation of the peri-implant mucosa and periimplantitis are not unusual at titanium implants (59). Meta-analyses of the prevalence of peri-implant diseases revealed weighted mean values of  $43\%$  (95% CI: 32–54) and  $23\%$  (95% CI: 14–30) for mucositis and peri-implantitis, respectively (24). Bacterial infection is the main aspect of those pathological conditions (58). Studies have confirmed causality between plaque accumulation on implants and inflammation of the peri-implant mucosa (55, 75, 81, 118). It has been postulated that bacterial biofilm accumulates less easily on zirconia than on titanium and hence it can be hypothesized that peri-implant soft tissues around zirconia implants may be at low risk for inflammation and infection. Each implant material has a specific surface free-energy. It was noted that zirconia abutments had a low surface free energy and surface wettability resulting in reduced adhesion of bacteria (4). An in vitro and in vivo study compared oral bacterial colonization on the surface of disks made of machined grade 2 titanium and of tetragonal zirconia polycrystal stabilized with yttrium (77). The in vitro test demonstrated differences in adhesion of some microbial species on zirconia and titanium; while Streptococcus mutans adhered more to zirconia, Streptococcus sanguis adhered more to titanium surfaces. No differences were observed for Actinomyces spp. and Porphyromonas gingivalis. Early colonization in the in vivo experiment showed less accumulation of bacteria on zirconia disks compared with titanium disks, with a lower prevalence of rods. The bacterial plaque growing on zirconia surfaces was judged to be less mature compared with the bacterial plaque growing on titanium. In another study (80), 12 patients received two titanium implants each. After 3 months of healing, each implant was loaded with either a titanium or a zirconia abutment for 5 weeks. The results showed no statistically significant differences in the DNA counts of Aggregatibacter actinomycetemcomitans and  $P_{\cdot}$  gingivalis for the two types of abutments. However, these results were in contrast to two other studies (25, 63). Nascimento et al. (63) used the DNA checkerboard hybridization method to identify and quantify microbial species in 24-h biofilms on three disks of different material (machined titanium; cast and polished titanium; and zirconia). Cast and polished titanium showed the highest total count of bacteria  $(2.2 \times 10^{5}$  bacteria) compared with machined titanium  $(1.1 \times 10^{5}$  bacteria) and zirconia  $(0.7 \times 10^{5}$  bacteria). Moreover, cast and polished titanium presented with the highest incidence of bacteria, while zirconia showed the lowest. In the cast and polished titanium group, A. actinomycetemcomitans was detected in  $100\%$  of the samples and  $P.$  gingivalis in  $95\%$ . In the machined titanium group, S. sanguinis and Veillonella parvula were found in  $58\%$  of the samples. In an in vivo study comparing 24-h plaque accumulation on zirconia and titanium disks with similar surface roughness, placed in a removable device (85), a significant difference was found in the area covered by bacteria between zirconium  $(12.1 \pm 1.96\%)$  and titanium  $(19.3 \pm 2.9\%)$  disks. Titanium surfaces also displayed higher proportions of rods and filamentous bacteria and fewer cocci compared with zirconia surfaces. Another study (92) determined the emergence of  $P.$  gingivalis, Tannerella forsythia and Staphylococcus aureus in fully edentulous patients on titanium and zirconia implants. Six months after placement, the proportions of the three microorganisms remained below the detectable levels, irrespective of the implant material.
Fig. 1. Soft-tissue healing 3 months after implant placement (two-piece zirconia implant).



# Inflammatory reactions

Since its introduction in dentistry, particularly in prosthodontics, zirconia has demonstrated excellent biocompatibility. In one study (23), gingival biopsies were harvested around titanium and zirconia healing caps placed on titanium implants in five patients. The inflammatory infiltrate around the titanium specimens was more prominent and there were signs of ulceration of the mucosa in one case. In addition, the micro-vessel density, the expression of vascular endothelial growth factor and the expression of nitric oxide synthase were all higher in the mucosa around titanium healing caps compared with the mucosa around zirconia healing caps.

We conducted a pilot study (19) to determine the presence of zirconium and titanium particles in the superficial layer of the peri-implant mucosa around zirconia and titanium implants. There were three groups of patients: five with one zirconia implant;

three with titanium implants; and five with no implants. Cytologic samples of the peri-implant mucosa were collected using microbrushes. The concentrations of the elements zirconium and titanium were determined on an inductively coupled plasma mass spectrometer. Zirconium and titanium elements were demonstrated in the peri-implant mucosa. Zirconium was only found in patients with zirconia implants, whereas titanium was detected even in individuals without titanium implants. Further investigations are in progress to determine the validity of these results. Regarding titanium, an earlier cytologic study (68) demonstrated the presence of titanium particles in the peri-implant mucosa. A higher level of metal-like particles was detected in patients with peri-implantitis lesions. No titanium was found in the marginal gingiva of the contralateral teeth. Intracellular particles were found in some epithelial cells and macrophages. Previously, the same authors (69) reported the presence of titanium particles in 63  $(41\%)$  of 153 samples from biopsies of mucosa covering submerged implants. The detection of metal particles could not only be explained by the electrochemical corrosion but also by mechanical disruption or wear (implant insertion, abutment connection, cover screw removal). When interpreting these findings, one should not forget that titanium dioxide can be found in numerous products of daily life, such as toothpastes, food products, medicine pills and sunscreens. The extent and the consequences of this phenomenon need further attention.

We assessed expression of proinflammatory cytokines in the peri-implant and gingival crevicular fluid in a clinical study (18). Samples were taken from the crevice of one, two-piece zirconia implant and the contralateral tooth of 36 subjects. Nine patients also presented one titanium implant for comparison. No peri-implant lesions were present around the implants. A correlation was observed in the expression of interleukin-1RA, interleukin-8, granulocyte colony-stimulating factor, macrophage inflammatory protein-1beta, and tumor necrosis factor-alpha at zirconia implants and teeth. The levels of interleukin-1beta and tumor necrosis factor-alpha were significantly higher at zirconia implants than at teeth. Implants with restoration that gradually transitioned from the circumferential design of the implant collar to the cervical tooth anatomy demonstrated higher levels of interleukin-1RA and significantly lower levels of interleukin-6 than did implants with restorations that did not gradually transition from the circumferential design of the implant collar, adjacent implants with connected supra-structures or with adjacent over/under-contoured implant and/or tooth-supported restorations affecting accessibility for oral hygiene. Comparison of zirconia implants with titanium implants found that the levels of interleukin-1RA, interleukin-8, granulocyte colony-stimulating factor and macrophage inflammatory protein-1beta were correlated. These findings might reflect a patient-specific inflammatory pattern, irrespective of the material used. In a clinical study, Nickenig et al. (65) demonstrated lower expression of two specific cytokines (interleukin-6 and tumor necrosis factor-alpha) in soft tissues surrounding cover screws coated with ceramic than in soft tissues surrounding cover screws made of titanium.


So far, the limited clinical experience with zirconia implants indicates that peri-implantitis seems to be less of a problem with these type of implants than with titanium implants. In fact, peri-implantitis has either not been observed (20) or not reported, but further confirmation by longitudinal monitoring is required. Cases with peri-implantitis have thus far only been described in one single series of 34 patients with 45 zirconia implants (89). Radiographic evidence of bone loss with bleeding on probing and/or suppuration was interpreted to be peri-implantitis, and was observed at 21 implants in 17 patients. All implants in this case series had a two-piece configuration with fiberglass abutments and carried single crowns. The patients were reported to be free of periodontitis, not heavy smokers, to practice good oral hygiene and to attend regular maintenance care sessions.

# Clinical studies

Numerous studies evaluating the clinical use of zirconia implants have been published during the past decade. A variety of implant systems with great diversity in surgical and clinical protocols were implemented utilizing a wide range of implant designs with different surface modifications. Prosthetic rehabilitation and loading protocols included both fixed and removable prostheses with immediate or delayed loading protocols. Figure 2 shows the clinical pictures and the radiographs of a premolar replaced with a two-piece zirconia system, at 1 and 4 years after loading (20). We recently published a systematic review and meta-analysis evaluating the available evidence regarding the clinical success and survival of zirconia implants (31). Studies examining at least five subjects with zirconia implant-supported reconstructions, with an observation period of at least 1 year, were
A
Fig. 2. (A) Clinical photograph (left image) and radiograph (right image), 1 year after loading (two-piece zirconia implant). (B) Clinical photograph (left image) and radiograph (right image), 4 years after loading (two-piece zirconia implant).
B

included. Fourteen papers were analyzed, including three randomized clinical trials, whereas 11 were case series with varying designs (Table 1). The meta-analysis was limited to survival of implants at 1 year as a result of the short-term observation period in most studies. The overall survival rate of zirconia one- and two-piece implants was  $92\%$  (95% CI: 87–95) after 1 year of function. Furthermore, the prevalence of zirconia implant failure was examined (Table 2). Early failure of one-piece zirconia implants ranged between  $1.8\%$  and  $100\%$ , with the overall early failure rate calculated at  $77\%$  (95% CI: 56–90). Meta-analysis could not be performed on the failure rate of two-piece implants as only two studies clearly reported failure rates. Cionca et al. (20) reported an overall failure rate of  $12.2\%$  with only one early failure  $(2\%)$  and five  $(10.2\%)$  late failures. Payer et al. (73) showed a  $6.3\%$  failure rate with only one implant failing after loading. On the other hand, Brull et al. (13) only reported failure of three implants without details on the implant design (one- or two-piece).

# Future perspectives with zirconia implants

In a sense, a novel approach should be taken when dealing with zirconia. Protocols used to design, manufacture and test titanium implants cannot simply be translated to produce and evaluate zirconia implants. New methods are required considering the biomechanical properties of zirconia in general, and aging in particular. The stability of zirconia can be compromised by very small defects acquired during or after fabrication, and osseointegration depends on specific details in the chemical composition of the material, as well as texture and purity of the surface. Standardization of the manufacturing processes and quality control of the end products is therefore essential. One study (117) analyzed two commercially available zirconia-implant systems in detail. Both had their surfaces sandblasted and acid-etched and their sintering was performed by hot isostatic pressure. Spectroscopy revealed the presence of residual aluminium oxide particles on the surfaces of both implants. Contamination with carbon and with other contaminants, such as sodium, potassium and chlorine, was also reported. It was suggested that cleaning procedures, performed after surface characterization, were responsible for this phenomenon. Their influence on the biomechanical parameters is still unknown. Moreover, the monoclinic phase was present on the surface of both implants. This represented a weak point from where defects could develop. A high torque, created during the implant insertion, could generate small cracks at this level.


The aging related to the low temperature degradation of zirconia has a negative impact on the biomechanical properties. Zirconia ceramics also appear to be sensitive to the manufacturing processes, the autoclaving (39), the milling and the cyclic loadings. Different approaches are being studied to improve the physical and chemical properties of the material and new zirconia composite ceramics developed. One is known as ceria partially stabilized zirconia/

Table 1. Studies recording clinical success and survival of zirconia implants*
