Repository: Centaurioun/zygomatic-implantology-literature

# Publications
- Curated Markdown articles: **248**
- Each file begins with YAML front matter capturing bibliographic metadata (title, authors, journal, year, DOI, etc.).
- Use `rg` or other tooling against the front matter to build custom bibliographies.

## Quick Stats
- 1971: 1 files
- 1981: 1 files
- 1983: 1 files
- 1986: 1 files
- 1988: 1 files
- 1996: 1 files
- 1997: 1 files
- 1999: 2 files
- 2001: 2 files
- 2002: 2 files
- 2003: 3 files
- 2004: 5 files
- 2005: 3 files
- 2006: 3 files
- 2007: 4 files
- 2008: 5 files
- 2010: 5 files
- 2011: 3 files
- 2012: 4 files
- 2013: 4 files
- 2014: 10 files
- 2015: 4 files
- 2016: 9 files
- 2017: 14 files
- 2018: 6 files
- 2019: 10 files

File: publications/zhang-2017-dental-ceramics-for-restoration-and-metal-veneering.md (part 1 of 2)
---
title: "Dental Ceramics for Restoration and Metal Veneering"
authors:
  - "Yu Zhang"
  - "J. Robert Kelly"
journal: "Dental Clinics of North America"
year: 2017
volume: "61"
issue: "4"
pages: "797-819"
doi: "10.1016/j.cden.2017.06.005"
url: "https://linkinghub.elsevier.com/retrieve/pii/S001185321730071X"
source_file: "zhang-2017-dental-ceramics-for-restoration-and-metal-veneering.md"
---


# HHS Public Access

Author manuscript

Dent Clin North Am. Author manuscript; available in PMC 2018 October 01.

Published in final edited form as:

Dent Clin North Am. 2017 October; 61(4): 797-819. doi:10.1016/j.cden.2017.06.005.

# Dental ceramics for restoration and metal-veneering

# Yu Zhang, PhD [Associate Professor] and

Department of Biomaterials and Biomimetics, 433 First Avenue, Room 810, Department of Biomaterials and Biomimetics, New York University College of Dentistry, New York, NY 10010, USA

# J Robert Kelly, DDS, PhD

Department of Biomedical Engineering, UCONN Health, University of Connecticut, Farmington, CT 06030-1615, USA

# SYNOPSIS

A survey of the development of dental ceramics has been presented. Such an attempt provides a better understanding of the rationale behind the development and clinical indications of each class of ceramic material. Knowledge of the composition, microstructure, and properties of a material is critical for selecting the right material for specific applications. The key to successful ceramic restorations rests on material selection, manufacturing technique, and restoration design. This also includes the balancing of several factors such as residual stresses, tooth contact conditions, tooth size and shape, elastic modulus of the adhesives and tooth structure, surface state, etc.

# Keywords

Dental ceramics; all-ceramic restorations; metal-ceramic restorations; porcelain; glass-ceramics; zirconia; ceramic-polymer interpenetrating network

# Introduction

According to the American College of Prosthodontists, 178 million people in the US, which represents  $55\%$  of the US population, are missing at least one tooth and this number is expected to grow over the next two decades due to an aging population. Teeth play a critically important role in human life as loss of function reduces one's ability to eat a balanced diet, with negative consequences for systemic health. Loss of esthetics can also

CORRESPONDING AUTHOR Yu Zhang, 433 First Avenue, Room 810, Department of Biomaterials and Biomimetics, New York University College of Dentistry, New York, NY 10010, yz21@nyu.edu; Tel.: +1 212-998-9637.

AUTHOR CONTACT INFORMATION

Yu Zhang, 433 First Avenue, Room 810, Department of Biomaterials and Biomimetics, New York University College of Dentistry, New York, NY 10010, USA

J Robert Kelly, Mailstop 1615, 263 Farmington Avenue, Farmington, CT 06030

DISCLOSURE

The Authors have nothing to disclose.

Publisher's Disclaimer: This is a PDF file of an unedited manuscript that has been accepted for publication. As a service to our customers we are providing this early version of the manuscript. The manuscript will undergo copyediting, typesetting, and review of the resulting proof before it is published in its final citable form. Please note that during the production process errors may be discovered which could affect the content, and all legal disclaimers that apply to the journal pertain.

negatively impact social function. Both function and esthetics can be restored with dental crowns and fixed dental prostheses (FDPs). Ceramics have become increasingly popular as restorative materials because of their esthetics, inertness, and biocompatibility. Today,  $80.2\%$  of crowns and fixed prostheses produced in the US are all-ceramic restorations,  $16.9\%$  are porcelain fused to metal (PFM), and the remaining  $2.2\%$  are full cast and  $0.7\%$  resin-based composite. $^{1}$  Demands for more esthetic and metal-free restorations as well as soaring metal prices will likely increase further the number of all-ceramic prostheses. $^{2}$  However, a major clinical concern is that ceramics are brittle and subject to fracture. $^{3,4}$  The financial drivers for developing fracture resistant and esthetic ceramics are high: the European crown and FDP market approached $2 billion in 2007; $^{5}$  the global crown and FDP market was estimated to be $25 billion in 2010 and over $30 billion in 2015. $^{6}$  This article provides an overview of the background and the current knowledge base associated with dental ceramics for restoration and metal-veneering including a historical review of the development of ceramic restorations and their limitations. It also includes a summary of the current state of the art of porcelain, glass-ceramics and polycrystalline ceramics. Finally, materials design considerations for dental prostheses are discussed.

# The history of dental ceramics

Shortly after the introduction of porcelain into Europe in the early  $18^{\text{th}}$  century, Alexis Duchateau, a Parisian apothecary, introduced ceramics to dentistry when he successfully replaced his ivory dentures with porcelain. With the help of a Parisian dentist, Nicholas Dubois de Chemant, Duchateau, working in concert with a new, high-technology porcelain manufacturer in 1774, created a complete set of porcelain dentures. They must have been very well-made as they lasted Duchateau the rest of his life. The development of porcelain dentures was revolutionary in terms of esthetics and oral hygiene, and was recognized as such by and Edward Jenner (developer of the smallpox vaccine) and Faculty of Medicine Paris: "...united the qualities of beauty, solidity and comfort with the exigencies of hygiene." Because the then-popular ivory-based or wood-based dentures often using cadaver teeth were all porous, they absorb oral fluids and eventually become badly stained and highly unhygienic. Also, these early porcelain dentures were dysfunctional because patients had to remove them in order to eat. In addition, those complete porcelain dentures were only intended for edentulous patients, requiring the removal of the remaining teeth from a patient's mouth, a very painful procedure prior to the discovery of anesthesia by Horace Wells in the middle of the  $19^{\text{th}}$  century.

Porcelain inlays, onlays, and crowns were introduced by Charles Land in 1886, $^{7}$  which ultimately led to the creation of esthetic and functional ceramic restorations. However, the original dental porcelain contained a high feldspathic glass content and was extremely brittle and weak ( $\sigma \sim 60$  MPa,  $\sigma$  stands for strength). $^{8,9}$  Therefore, despite the esthetic advantage, the early version porcelain restorations were not widely applied in dentistry. $^{10}$  Dental ceramics have become increasingly popular as restorative materials due to improvements in strength and the increased goodness of fit with development of pressing and CAD/CAM processes. The timeline of the development of dental ceramics from the inception of initial porcelain materials to modern ceramic compositions, along with processing technologies, are shown in Figure 1. The main compositions and pertinent mechanical properties of various dental ceramic materials, representative of major material classes and developments, are shown in Table 1.


Since the Weinstein's solved the problem of the coefficient of thermal expansion (CTE) mismatch between the porcelain veneer and metal framework in 1962, $^{11,12}$  great improvements have been made in PFM systems. Until very recently, it was estimated that 70 – 80% of fixed prostheses produced in the US were PFM (Private communications with Ivoclar Vivadent, 3M ESPE, Jensen Dental, Marotta Dental Studio, and Glidewell Laboratories). On the other hand, the dental community has long recognized that to realize the full potential of dental prostheses, all-ceramic restorations are necessary. Several strategies have been developed to improve the strength and fit of dental ceramics over the past 50 years. Other improvements in longevity have involved the use of high elastic moduli cores and build-up materials and cements to protect single crowns against bulk fracture.

One well-grounded approach to strengthening porcelain is to add uniformly dispersed filler particles to the glass matrix, a technique referred to as 'dispersion strengthening'. One of the most successful particle fillers used in dental ceramics is leucite, a crystalline mineral possessing an index of refraction similar to that of feldspathic glasses. $^{13}$  Commercial dental ceramics containing leucite as a strengthensener include IPS Empress ( $\sigma \sim 138$  MPa) (Ivoclar Vivadent, Schaan, Liechtenstein) and Finesse All-ceramic ( $\sigma \sim 125$  MPa) (Dentsply International). Particle strengthening can also be achieved by heat-treating the glass to facilitate the precipitation and subsequent growth of crystallites within the glass, a process termed 'ceraming'. Dental ceramics produced using the ceramic processing are called glass-ceramics. Several commercial products such as Dicor ( $\sigma \sim 229$  MPa) (Dentsply International), IPS Empress II ( $\sigma \sim 350$  MPa) (Ivoclar Vivadent) and, more recently, IPS e.max Press and IPS e.max CAD ( $\sigma \sim 480$  MPa) (Ivoclar Vivadent) fall into this category. The leucite-strengthened porcelains and the glass-ceramics are translucent, so single layer (monolithic) restorations can be made from these materials. The drawback is that only moderate strength increases can be achieved via the particle strengthening techniques. Therefore, monolithic ceramic restorations experienced high failure rates range from  $4 - 6\%$  for Dicor molar crowns $^{14, 15}$  and  $3 - 4\%$  per year for IPS Empress crowns. $^{16, 17}$

The traditional approach to the fracture problem of monolithic glass-ceramic restorations is to use a layer-structure with esthetics but weak porcelain veneers fused onto strong but opaque ceramic cores. The history of the development of higher-strength ceramic cores involves an increase in crystalline content (from  $\sim 40$  vol% to  $99.9\mathrm{vol}\%$ ) accompanied by a reduction in glass content. The first successful strengthened core ceramic was made of feldspathic glass filled with  $\sim 40$  vol% of alumina particles.[18] The alumina fillers increased the flexural strength of the ceramic to  $\sim 120\mathrm{MPa}$  with a trade off in translucency; hence veneering was required. In 1983 Coors Biomedical (Golden, CO) developed Cerestore all-ceramic restorations with a ceramic core containing  $\sim 60$  wt% of  $\mathrm{Al_2O_3}$ ,  $9\mathrm{wt}\%$  MgO, a barium aluminosilicate glass at  $13\mathrm{wt}\%$ , and sufficient silicone ( $12\mathrm{wt}\%$ ) and kaolin clay ( $4\mathrm{wt}\%$ ) to impart sufficient plasticity for transfer molding at  $160^{\circ}\mathrm{C}$ .[19] It was reported that the alumina reacted with magnesia to form magnesium aluminate spinel – expanding to become 'net-shape'. It is highly unlikely that this reaction occurred given the relatively low firing temperature of  $1300^{\circ}\mathrm{C}$  and short firing time. Subsequent analysis showed that the 'net shape' ability occurred due to oxidation of silicone-based releasing gaseous products leading to the crown blowing up like a loaf of bread contained within its mold.[20] However, following universal problems with fractured restorations, the manufacturer withdrew the system. A similar product from the same era, the Hi-Ceram restorative system (Vita Zahnfabrik, Bad Säckingen, Germany) with its core material containing around the same amount of alumina as the Cerestore core, also failed to meet the requirements for posterior restorations.[21] The Hi-Ceram system was replaced by In-Ceram (Vita Zahnfabrik) in 1990. The In-Ceram restoration had a core that was fabricated by lightly sintering an alumina powder compact and then infiltrating the still porous alumina matrix with a low viscosity glass containing lanthanum which lowered viscosity and increased the index of refraction of the infiltration glass. In contrast to Hi-Ceram, where  $\sim 60$  vol% alumina particles were added to a glass matrix, In-Ceram alumina was derived from Sadoum's invention, where glass was added (via high-temperature infiltration) into an alumina scaffold, resulting in an alumina-glass interpenetrating network structure. The final product contained  $\sim 70$  vol% of alumina and had a flexural strength of  $\sim 450$  MPa.[22] Products along the same line are In-Ceram spinel and In-Ceram zirconia (toughened alumina). The former has a higher translucency but lower strength while the latter has a higher strength but lower translucency, relative to In-Ceram alumina. In 1993, Procera (Nobel Biocare, Göteborg, Sweden) presented a new all-ceramic restoration concept,[23] where the fully dense core material contained  $99.9$  vol% alumina and displayed a flexural strength of  $675$  MPa. Several years later, even stronger Y-TZP ceramic was introduced to dentistry as a core material with a flexural strength over  $1200$  MPa.


Despite significant improvements in the performance of dental ceramics, the structural stability of all-ceramic systems remains less reliable than PFM systems where only non-biological complications are considered.[24] Clinical studies have revealed that the primary cause of failure for lithium disilicate and alumina restorations are fracture in both veneer and framework, whereas that for zirconia-based restorations is cohesive fracture of the veneering porcelain.[25] In an effort to circumvent the problem of veneer chipping and fracture, translucent glass-ceramic materials and, more recently, 'cubic' zirconias have been developed for monolithic restoration applications. However, these translucent ceramic materials are considerably weaker than the traditional dental tetragonal zirconia (Y-TZP), and thus cannot be used to replace the strong but more opaque Y-TZP.

# The state of the art dental ceramics

# Porcelain

Dental ceramics that best mimic the optical properties of natural teeth are predominantly glassy materials, which derive principally from feldspar-quartz-kaolin triaxial porcelain compositions.[20, 26] Many technological advances have contributed to the use of porcelain in fixed prosthodontics, such as the development of the vacuum firing technology in 1949; the invention of the high-speed handpiece; the discovery of elastomeric impression materials; and the advent of pressing and CAD/CAM technologies in the 1980s.[27] From a materialistic viewpoint, porcelain compositions have evolved from the original hard-paste Meissen porcelain, which contained a higher clay content and thus required a higher firing temperature, to the modern soft-paste porcelains that are comprised of mostly feldspar with no kaolin or quartz and possessed excellent translucency. Unfortunately, dental porcelains with the most desirable esthetics also tend to have the lowest strength and resistance to crack propagation, which severely limit their clinical indications.[28-31] One major breakthrough came in 1962, when the Weinsteins, with the help of Koenig, developed a leucite-containing porcelain composition that could be fired directly onto common dental alloys.[20] Leucite is a rock-forming mineral that is comprised of potassium alumino-silicate. At room temperature, leucite possesses a tetragonal structure. However, the crystal structure undergoes a tetragonal to cubic phase transformation at  $625^{\circ}\mathrm{C}$ . This phase transformation is accompanied by a volume expansion of  $1.2\%$ , resulting in a high CTE  $(20 - 25 \times 10^{-6} / {}^{\circ}\mathrm{C})$ .[32] Feldspar glass, on the other hand, has a relatively low CTE  $(\sim 8 \times 10^{-6} / {}^{\circ}\mathrm{C})$ . Therefore, by varying the proportions of leucite and feldspar glass, porcelain frits with average CTEs matching that  $(12 - 14 \times 10^{-6} / {}^{\circ}\mathrm{C})$  of dental alloys can be produced. A matching CTE between porcelain veneer and metal alloy coping prevents the development of deleterious thermal stresses upon cooling from firing temperatures. In fact, dental manufactures have also discovered that having the porcelain with a slightly lower CTE than the metal (typically differing from less than  $1 \times 10^{-6} / {}^{\circ}\mathrm{C}$ ) can place the porcelain in slight compression, thus increasing the fracture resistance of the restoration. The leucite content for tailoring the CTE of porcelain can vary from several wt% when coupled with ceramic frameworks to  $17 - 25$  wt% when matched with common metal alloys. Leucite is also an effective material for the dispersion strengthening of feldspar glass, since a large amount of leucite (up to  $35 - 50$  wt%) can be incorporated without significantly compromising its translucency. This is because the reflective index of leucite  $(n = 1.51)$  is very close to that of the feldspar glass  $(n = 1.52 - 1.53)$ . In addition, owing to preferential etching of leucite crystals relative to the glass matrix, the leucite-containing feldspar glasses can be acid etched to create micromechanical features for resin bonding, thus making the restorations more fracture resistant. The microstructures of several commercial leucite-containing feldspathic ceramics used as veneers for ceramics and metals, as well as dispersion strengthened monolithic glass-ceramics are shown in Figure 2.


Leucite feldspathic porcelain materials remain as some of the most esthetic and widely used dental ceramics. Their clinical indications include inlays, onlays, partial crowns, and crowns, as well as veneers for ceramics and metals. Clinical studies have shown that feldspathic porcelain restorations have excellent long-term success rates when bonded to and supported by primarily enamel structures. For example, the survival rate of inlays and onlays is  $92\%$  at 8 years;[33] veneers  $94\%$  at 12 years[34] and crowns  $95\%$  at 11 years.[35] These findings suggest that this class of materials is ideal for cases where a significant amount of healthy tooth structure and enamel remain.[28]

The PFM technology has made it possible to fabricate more structurally demanding dental restorations, such as crowns and FDPs. PFM restorations are ideal for cases where minimal-to-no tooth structures remain[28] and splinted restorations are required.[36] The esthetic qualities of PFM are at their best when a high gold content framework material (e.g. Captek) is used.[28] However, the trade-off is that the low-modulus of the high-gold framework provides little support to the porcelain veneer, resulting in a greater tendency for veneer fracture and chipping.[37]

# Glass-ceramics

Glass-ceramics are much stronger and tougher, but also have lower translucency relative to porcelain. The strengthening and toughening of glass-ceramics are achieved by a 'ceraming' process, where crystals are precipitated under controlled heat-treatments from homogeneous glass through the nucleation and growth processes. The material Dicor was the first glass-ceramic material used for the fabrication of dental restorations. It consisted of fluormica crystals in the form of individual sheets or plates embedded in a glass matrix. Its microstructure, somewhat analogous to a house-of-cards, provides an interlocking mechanism for strengthening. However, due to its relatively poor mechanical performance in clinical applications, Dicor was withdrawn from the market. Some current leucite reinforced glasses are also produced via the 'ceraming' process. However, currently the most widely used and, arguably, the strongest and toughest dental glass-ceramics are made with lithium disilicate reinforcement.

The first dental lithium disilicate ceramic was fabricated from a base glass composition  $(\mathrm{SiO}_2 - \mathrm{Li}_2\mathrm{O} - \mathrm{Al}_2\mathrm{O}_3 - \mathrm{K}_2\mathrm{O} - \mathrm{P}_2\mathrm{O}_5 - \mathrm{ZnO} - \mathrm{La}_2\mathrm{O}_3)$  plus some additives for color and fluorescence. A homogeneous base glass ingot, containing a limited amount of lithium meta-silicate, was heated until it reached a viscous state, and then pressed into a mold. Through a judiciously controlled heat-treatment, a glass-ceramic containing  $\sim 70$  vol% of elongated lithium disilicate crystals could be precipitated from the base glass to produce an interlocked microstructure. The resulting material possessed a flexural strength of  $350\mathrm{MPa}$  and fracture toughness  $2.9\mathrm{MPa}\cdot \mathrm{m}^{1 / 2}$ , which were more than twice that of leucite-based glass-ceramics. The material was commercialized for dental framework use and marketed under the trade name IPS Empress 2. However, this material had high clinical failure rates at  $9 - 50\%$  after 24 - 60 months with a higher tendency of framework fracture in the connector area of shortspan posterior FDPs.[38-40] These findings indicate insufficient flexural strength of the IPS Empress 2 framework for multi-unit prostheses. Subsequently, a new and improved lithium disilicate glass-ceramic (IPS e.max) with a much higher flexural strength (440 - 480 MPa) was developed. The improvements were made through the refinement of the base glass composition as well as by improving the quality of the initial glass-ingot (with fewer defects and pores). Compared to the base glass for IPS Empress 2, the new glass composition  $(\mathrm{SiO}_2 - \mathrm{Li}_2\mathrm{O} - \mathrm{Al}_2\mathrm{O}_3 - \mathrm{K}_2\mathrm{O} - \mathrm{P}_2\mathrm{O}_5 - \mathrm{ZrO}_2)$  contained up to  $4\mathrm{wt}\%$ $\mathrm{ZrO_2}$  additives, while diminishing the  $\mathrm{ZnO}$  and  $\mathrm{La_2O_3}$  contents ( $< 0.1$  wt%).

The IPS e.max glass-ceramics came in two forms, Press and CAD (Figure 3), reflecting differences in processing conditions. $^{41,42}$  The IPS e.max Press ingots are heat-pressed at  $920^{\circ}\mathrm{C}$  for  $20\mathrm{min}$ . The IPS e.max CAD ingots are first heat treated to form the intermediate lithium meta-silicate glass-ceramics, which are easier to machine to shape. These are then heated to  $840^{\circ}\mathrm{C}$  for  $7\mathrm{min}$ , during which the lithium meta-silicate glass-ceramic is transformed to a chemically more stable and esthetically pleasing lithium disilicate glass-ceramic. Lithium disilicate Press and CAD have a glass matrix containing  $\sim 70\%$  elongated, needle-like crystals. In the Press grade the crystallites are  $\sim 4\mu \mathrm{m}$  long and  $\sim 0.6\mu \mathrm{m}$  wide and somewhat aligned perpendicular to the external surfaces, whereas in the CAD grade the crystallites are  $\sim 1\mu \mathrm{m}$  long and  $\sim 0.4\mu \mathrm{m}$  wide and more randomly oriented. The Press grade exhibits slightly higher toughness because of the greater impedance to crack propagation by the larger grains (i.e. crystals). However, it also has slightly lower strength because these same grains introduce larger starting flaws into the structure (Table 1). Lithium disilicate glass-ceramics are indicated for veneers, anterior crowns, and posterior inlays and onlays. However, when fabricated to monolithic restorations and luted with resin cements, they are also suitable for single-unit, full-coverage crowns for molar teeth. In addition, the large elongated grains in lithium disilicate Press are thought to improve the fracture toughness by crack bridging and deflection. This is especially true in the connector areas of a FDP, where elongated crystals are preferentially oriented parallel to the tensile surface. Such a 'logs-on-the-river' structure can effectively improve the fracture resistance of the restoration. Indeed, long-term clinical data support the use of lithium disilicates as single restorations anywhere in the mouth $^{43}$  and as shortspan FDPs in the anterior region. $^{44}$


# Polycrystalline ceramics

Recent advances have created stronger and tougher ceramics, predominantly yttria-stabilized tetragonal zirconia polycrystals (Y-TZP) (Figure 4). However, Y-TZP has severe clinical deficiencies owing to its low translucency. The opacity of zirconia becomes a problem especially when placing an anterior crown or shortspan FDPs in the presence of natural teeth. In that case, the reflectance and light scattering do not appear natural. In order to create space for a porcelain veneer thick enough to cover an opaque zirconia core and to match the optical properties of the adjacent natural dentition, a substantial reduction of existing tooth structure is required. In addition, clinical research and practice have revealed that while zirconia frameworks are very fracture resistant, chipping $^{45-52}$  and delamination $^{53, 54}$  of the porcelain veneer are frequent problems. In 25 clinical trials on a variety of brands and makes of zirconia-based crowns and FDPs, chips and delaminations were consistently reported at  $6 - 10\%$  in 3-5 years in single crowns and  $20 - 32\%$  in 5-10 years in FDPs. $^{51, 52, 55-75}$  In contrast, crowns and FDPs with metal frameworks revealed substantially lower fracture rates, ranging from  $2.7\%$  to  $6\%$  up to 15 years. $^{76-79}$  One of the primary reasons for the poor clinical performance of PVZ bilayer prostheses is the low thermal conductivity of zirconia core relative to the metal coping, which could result in a large temperature gradient in the porcelain veneer on cooling, and thus residual thermal stresses become locked into the material system. $^{80}$  While it is evident that the high chipping/ fracture rate is due predominantly to these residual stresses, a comprehensive knowledge of the governing material (elastic modulus and  $CTE$ ), design (veneer/core thickness ratio), and processing (cooling rate) parameters remains largely absent. $^{80-84}$  Thus, this continues to be an active research area.

In an effort to avoid veneer chipping and delamination, monolithic zirconia is often used in full arch restorations, posterior crowns and FDPs.[85-88] In all these cases, the opacity of Y-TZP zirconia remains a serious issue, although the white, opaque monolithic Y-TZP restorations may be suitable for bleached teeth.

After a decade of research and development, progress has been made in improving the translucency of Y-TZP by reducing porosity, decreasing grain size and eliminating any alumina added as a sintering aid.[89] However, close examinations have revealed that unless they are thin (i.e.  $< 0.5 \mathrm{~mm}$ ), so-called commercial translucent Y-TZP restorative materials remain largely opaque. $^{90}$  Eliminating porosity and impurities alone is not sufficient to significantly improve the translucency of Y-TZP. Tetragonal zirconia is birefringent, meaning that the index of refraction is anisotropic in different crystallographic directions. $^{89, 91}$  This causes reflection and refraction at grain boundaries, thus reducing light transmittance. Theory predicts that to make a Y-TZP ceramic sufficiently translucent while preserving strength, a sub-100 nm grain size is necessary, so that light may penetrate without substantial scattering. $^{89, 91-93}$  However, it is technologically challenging to achieve densification without substantial grain growth beyond the critical 100 nm size.


The current approach to this problem is to introduce an optically isotropic cubic zirconia phase into an ordinarily tetragonal material (e.g. DDCubeX² by Dental Direkt Materials and Zpex Smile by Tosoh Corporation). However, biphasic tetragonal/cubic zirconia is weaker and more brittle compared to its tetragonal counterpart. For instance, the flexural strength and fracture toughness of Zpex Smile (609 MPa and 2.4 MPa m $^{1/2}$ ) are only just over one half of that of Y-TZP. They are in fact more like a dental alumina material (Procera alumina, Nobel Biocare), $^{32, 94}$  and are also subject to low-temperature degradation. In general, increasing yttria content leads to a larger amount of cubic phase and thus greater translucency. The trade-off is that strength and toughness diminish as the cubic content increases. This has led to the development of several translucent dental zirconia materials containing various amounts of cubic phase. For example, the Katana ultra-translucent zirconia material has a flexural strength of 557 MPa, whereas their super-translucent and high-translucent zirconias have flexural strength of 748 and 1125 MPa, respectively. These translucent zirconia pucks also feature multi-layered color with a lighter shade in the occlusal 1/3 thickness and a darker shade at the gingival 1/3, sandwiching two relatively thinner transition layers. However, the mechanical integrity of these multilayered structures has yet to be evaluated.

# New classes of materials on the horizon

The current esthetic and high fracture resistant restorative materials are either high crystalline ceramics or heavily particle filled resin composites. The elastic properties of these materials are not compatible with enamel or dentin substrate. Therefore, there is a higher tendency for restoration fracture to occur when a much stiffer ceramic material is used, and underlying tooth fracture to occur when a low modulus resin composite material is utilized.[95] In addition, the current advent of great interest in minimally invasive dentistry and chairside one-visit restorations has resulted in the widespread usage of CAD/CAM technology. Ceramic restorative materials are susceptible to machining damage, especially when the restoration or part of the restoration is thin (marginal chipping, for example).[96, 97]

Recently, a new class of material—ceramic-polymer interpenetrating network (CPIN) material (Vita Enamic)—has been developed. The impetus for developing the CPIN material is to tailor the material properties, such as elastic modulus, strength, toughness, and hardness through judicious control of its composition and microstructure. The Enamic material consists of 86 wt% (75 vol%) of a feldspathic ceramic matrix into which is infiltrated by an organic phase of dimethacrylate resin containing UDMA and TEGDMA.[98] The fabrication process of this material involves two steps: first, a porous pre-sintered ceramic network is produced and conditioned by a coupling agent; then, the network structure is infiltrated with the monomers by capillary action.[99, 100] The resulting microstructure exhibits a hybrid structure with interpenetrating networks of ceramic and polymer (Figure 5), mimicking the interlocking of prism bands in natural teeth. The flexural strength, elastic modulus, hardness and fracture toughness of the Enamic material have been evaluated by several investigators,[99, 100] and revealed similar properties to those of natural tooth structure (Table 1). Compared to ceramic restorative materials, Enamic has reliable millability and edge stability in terms of its ability to be fast milled into thin ( $< 0.5 \mathrm{~mm}$ ) restorations with excellent precision.[101] A full contour posterior crown takes just a little over 5 minutes to mill, while eliminating the need for post milling firing. The material is also easy to adjust and polish. Thus, it is an ideal material for chairside one-visit restorations.


The 3-D interconnected dual network structure of CPIN differs from the resin-based composite (RBC) materials in which only the resin matrix is continuous. The most recent generation of lab fabricated millable RBC blocks, for example LAVA Ultimate from 3M and Cerasmart from GC, are heavily particle filled resins cured at a higher temperature and pressure. The filler particles in LAVA Ultimate are composed of dispersed silica ( $\sim20\mathrm{~nm}$ ) and zirconia ( $4-11\mathrm{~nm}$ ) nanoparticles, as well as silica/zirconia nanoparticle clusters ( $0.6-10\mu\mathrm{m}$ ) (Figure 6). The rationale behind the usage of nanoclusters is that, compared to the traditional hard micron-sized filler particles, the nanoparticle clusters (analogous to a bunch of grapes) may not be as effective in terms of crack deflection and strengthening, but they are very effective for polish retention. The 'large' nanoclusters break down to nanoparticles upon mastication, leading to a smooth wear surface. However, the nanoclusters inevitably consist of defects and voids, which can soak up oral fluids, resulting in the discoloration and degradation of the RBC. Although the filler loading ( $80-90\mathrm{wt\%}$  or  $65-77\mathrm{vol\%}$ ) in the millable RBCs is similar to that of CPIN, their elastic properties and fracture behavior are quite different. In the case of CPIN materials, the interconnectivity of the ceramic phase provides stiffness and hardness that are necessary for the resistance to plastic deformation and wear. The ductile polymer network, on the other hand, is able to effectively distribute stresses in all directions.[102] As a result, the 3-D interpenetrating dual network materials possess enhanced resistances to a variety of breakdown phenomena, including contact and flexural damage as well as fatigue crack growth and wear.[98, 101-104]

The CPIN material also differs from another interpenetrating network material (i.e. In-Ceram alumina) where alumina powders consisting of both coarse and fine particles were slip cast to  $\sim 70\%$  density. The cast objects were sintered at  $1000 - 1200^{\circ}\mathrm{C}$  to facilitate the formation of necks between the individual particles, while preventing significant shrinkage of the components. This was achieved by the presence of the coarse grains which prevented contraction and resulted in an interconnected porous structure throughout the object. The porous structure was then infiltrated with a low viscosity lanthanum-containing glass at  $950 - 1000^{\circ}\mathrm{C}$ , during which infiltrating glass completely wetted the alumina scaffold under the influence of capillary forces. The resultant material consisted of a 3-D alumina ( $\sim 70$  vol%) and glass interpenetrating network structure. However, since both alumina and glass are brittle materials, only limited toughening mechanics (i.e. crack deflection) may be achieved and no significant stress distribution can occur.

It seems quite desirable to develop a new restorative material that combines the elastic modulus of RBC, which is much lower than that of dentin and even more so than enamel, with the long lasting esthetics of ceramics. This new CPIN material may offer a unique biomimetic alternative to traditional composites and ceramics. Clinically, Vita Enamic is suitable for single tooth restorations such as inlays, onlays, veneers, and crowns, including implant supported crowns and posterior restorations. There are no credible clinical data available concerning the longevity of Enamic restorations at this time. However, laboratory studies have shown that Enamic exhibits excellent resistance to wear and fatigue damage relative to traditional ceramic restorative materials.[98, 101]

# Materials design considerations

Since the clinical performance, in particular the fracture resistance, of dental restorations is influenced by a host of variables, the restoration design and materials selection involve balancing several factors considered below. In addition, for reader convenience, some of the commonly observed clinical fracture modes are sketched in Figure 7.

# Material properties

Fracture in ceramics is governed by toughness and strength, and to a lesser extent by elastic modulus and hardness. $^{105}$  For crown-like structures, increasing strength simply increases the resistance to crack initiation in these structures, while increasing toughness gives rise to the resistance to crack propagation. $^{106-109}$  In many clinical trials covering numerous ceramic systems, fracture toughness of the core ceramic tracks well with clinical success. This fact was taken into consideration when designing a new ceramic classification system based upon known clinical indications now in the international standard ISO 6872. In addition, strength may be more relevant to FDP structures, where failure can occur by slow crack growth from a surface flaw, usually on the gingival side of connectors (Figure 7b). A higher modulus reduces layer flexure on a dentin base, actually lowering the failure trends for flexural radial (R) fracture (Figure 7a). $^{3,110}$  Increased hardness diminishes the susceptibility to quasi-plastic deformation (contact-induced plastic deformation in brittle materials, which is a precursor of median (M) cracks) and wear at the top surface, and therefore suppresses contact damage (Figure 7a). Interestingly, zirconia has higher toughness and strength than alumina, but lower modulus and hardness. Zirconia is also subject to other forms of long-term degradation, e.g. 'aging' from hydrothermal degradation associated with phase transformations. $^{111-114}$  Porcelains are most vulnerable to damage, while glass-ceramics such as lithium disilicate occupy a middle ground. Accordingly, choice of material is a balancing act, and requires a fundamental materials science understanding.

# Microstructure

Ultimately, material properties are determined by the underlying microstructure. $^{115}$  Current dental ceramic technology borrows heavily from the science of materials fabrication, involving a complexity of starting powder preparation, processing additives and sintering treatments. Veneering ceramics are generally leucite-containing feldspathic porcelains, with the leucite in the form of crystallites to toughen the structure as well as to create a material thermally compatible with the ceramic framework. $^{27, 116, 117}$  Glass-ceramics are likewise formed by heat-treatment crystallization of glass compositions. The key to superior properties is the choice of constituent starting powders and heat treatments. Lithium disilicates comprise the most recent and most durable of the glass-ceramics. $^{41, 118}$  Up to 70 vol% needle-like crystallites result in moderately high strengths and toughness by virtue of their crack-containment properties. $^{119}$  Alumina ceramics have been prepared in a variety of microstructures, but are now supplanted by zirconias. Zirconia properties are governed by many factors, including transformation phases (which confer toughness) and grain size. $^{120}$  Translucent zirconias are fabricated via refinement of processing routes, beginning with ultra-fine equiaxed powders with yttrium stabilizer, reduction or elimination of light-scattering sintering aids and porosities, and higher sintering temperatures. $^{121}$  Judicious microstructural control holds the key to future dental materials development.


# Residual stresses

Residual stresses can develop in a porcelain veneer from CTE mismatch between the veneer and ceramic framework, and from rapid cooling during processing, especially in frameworks with low thermal diffusivities.[80, 83, 84, 122-128] In some layer structures, thermal stresses may be beneficial, e.g. by placing a weak outer porcelain veneer into compression. However, thermal stresses must average out to zero across any layer section, so that compression in one part of a prosthesis must inevitably be counterbalanced by tension elsewhere.[110] Moreover, these stresses are never uniform across the section, so any given layer may experience compression at one surface but tension at the other. Monolithic prostheses are not subject to the same concerns, although even there some stresses can arise from rapid cooling during processing, owing to the presence of substantial thermal gradients. Such stresses can have a profound influence on service lifetime.[110]

# Monolithic versus veneered structures
